Repository: bcoelho-leonardo/Estimating-pitting-descriptors-of-316L-stainless-steel-by-machine-learning-and-statistical-analysis

This Python 3.8 code written in Jupyter Notebook reproduces the findings of the following scientific article, accepted for publication in npj Materials Degradation journal on 25 September 2023:

"Estimating pitting descriptors of 316L stainless steel by machine learning and statistical analysis"

Leonardo Bertolucci Coelho1,2,*, Daniel Torres1, Vincent Vangrunderbeek2, Miguel Bernal1, Gian Marco Paldino3, Gianluca Bontempi3, Jon Ustarroz1,2

1ChemSIN – Chemistry of Surfaces, Interfaces and Nanomaterials, Université libre de Bruxelles (ULB), Brussels, Belgium

2Research Group Electrochemical and Surface Engineering (SURF), Vrije Universiteit Brussel, Brussels, Belgium

File: Estimating_Epit_Epass_comparative_analysis.ipynb
#### This code reproduces the findings of the following scientific article, accepted for publication in npj Materials Degradation journal on 25 September 2023:
### Estimating pitting descriptors of 316L stainless steel by machine learning and statistical analysis
#### _Leonardo Bertolucci Coelho$^{1,2,*}$, Daniel Torres$^{1}$, Vincent Vangrunderbeek$^{2}$, Miguel Bernal$^{1}$, Gian Marco Paldino$^{3}$, Gianluca Bontempi$^{3}$, Jon Ustarroz$^{1,2}$_ 

_$^{1}$ChemSIN – Chemistry of Surfaces, Interfaces and Nanomaterials, Université libre de Bruxelles (ULB), Brussels, Belgium_ 

_$^{2}$Research Group Electrochemical and Surface Engineering (SURF), Vrije Universiteit Brussel, Brussels, Belgium_

_$^{3}$Machine Learning Group (MLG), Université libre de Bruxelles (ULB), Brussels, Belgium_

_*leonardo.bertolucci.coelho@ulb.be_

# comparative analysis across different potentiodynamic polarisation conditions ([NaCl], scan rate)

```
# importing the required libraries
import os
import pandas as pd
import numpy as np
import matplotlib.pyplot as plt
%matplotlib inline
```

```
# choosing the directory for uploading the datasets
os.chdir(r"C:\Users\lbertolu\OneDrive - Vrije Universiteit Brussel\ULB\SECCM tests\pitting statistics paper draft\pape2")

# getting the current directory
%pwd
```

'C:\\Users\\lbertolu\\OneDrive - Vrije Universiteit Brussel\\ULB\\SECCM tests\\pitting statistics paper draft\\pape2'

### uploading the "residuals_mean_median" sets from these code files:
##### Estimating_Epit_Epass_0.005 M NaCl 100 mV s
##### Estimating_Epit_Epass_0.01 M NaCl 100 mV s
##### Estimating_Epit_Epass_0.01 M NaCl 50 mV s
##### Estimating_Epit_Epass_0.05 M NaCl 100 mV s
##### Estimating_Epit_Epass_0.05 M NaCl 50 mV s

These code files (also made available on GitHub) can be downloaded with the published article “Estimating pitting descriptors of 316L stainless steel by machine learning and statistical analysis”.

```
df_0005_100=pd.read_csv('residuals_mean_median_0005_100.csv',index_col=0)
df_0005_100
```

      Epass     jpass      Epit      jpit  median Epass  median jpass  \
0  0.911684  3.060153  1.179156  3.140989      0.918455      3.094146   

   median Epit  median jpit  mean Epass  mean jpass  mean Epit  mean jpit  \
0     1.181066     3.136633    0.912198    3.122428   1.153893   3.182366   

   median Epass res  median jpass res  median Epit res  median jpit res  \
0          -0.00677         -0.033993        -0.001911         0.004356   

   mean Epass res  mean jpass res  mean Epit res  mean jpit res  
0       -0.000514       -0.062275       0.025263      -0.041378

```
df_001_100=pd.read_csv('residuals_mean_median_001_100.csv',index_col=0)
df_001_100
```

      Epass     jpass      Epit      jpit  median Epass  median jpass  \
1  0.944126  2.704908  1.193988  2.800571      0.947295      2.713066   

   median Epit  median jpit  mean Epass  mean jpass  mean Epit  mean jpit  \
1       1.1948     2.819698    0.955229    2.762129   1.197241   2.885169   

   median Epass res  median jpass res  median Epit res  median jpit res  \
1         -0.003168         -0.008159        -0.000812        -0.019126   

   mean Epass res  mean jpass res  mean Epit res  mean jpit res  
1       -0.011103       -0.057222      -0.003253      -0.084598

```
df_001_50=pd.read_csv('residuals_mean_median_001_50.csv',index_col=0)
df_001_50
```

     Epass     jpass      Epit      jpit  median Epass  median jpass  \
2  0.96628  2.839609  1.203164  2.980759      0.976287      2.905982   

   median Epit  median jpit  mean Epass  mean jpass  mean Epit  mean jpit  \
2     1.198462     3.066056    0.974456    2.966908   1.202124   3.165346   

   median Epass res  median jpass res  median Epit res  median jpit res  \
2         -0.010007         -0.066373         0.004702        -0.085297   

   mean Epass res  mean jpass res  mean Epit res  mean jpit res  
2       -0.008176       -0.127299        0.00104      -0.184588

```
df_005_100=pd.read_csv('residuals_mean_median_005_100.csv',index_col=0)
df_005_100
```

      Epass    jpass      Epit   jpit  median Epass  median jpass  \
3  0.925333  2.79519  1.228127  3.108      0.914945      2.724834   

   median Epit  median jpit  mean Epass  mean jpass  mean Epit  mean jpit  \
3     1.230246     3.042607    0.886596     2.64156   1.200496    3.01991   

   median Epass res  median jpass res  median Epit res  median jpit res  \
3          0.010388          0.070356        -0.002119         0.065393   

   mean Epass res  mean jpass res  mean Epit res  mean jpit res  
3        0.038737         0.15363       0.027631        0.08809

```
df_005_50=pd.read_csv('residuals_mean_median_005_50.csv',index_col=0)
df_005_50
```

      Epass     jpass      Epit      jpit  median Epass  median jpass  \
4  0.982919  3.102831  1.143834  3.127362      0.990326       3.08812   

   median Epit  median jpit  mean Epass  mean jpass  mean Epit  mean jpit  \
4     1.089206     3.149832         NaN         NaN   1.163366   3.890496   

   median Epass res  median jpass res  median Epit res  median jpit res  \
4         -0.007407          0.014711         0.054628         -0.02247   

   mean Epass res  mean jpass res  mean Epit res  mean jpit res  
4             NaN             NaN      -0.019532      -0.763134

```
residuals=pd.concat([df_0005_100,df_001_100,df_001_50,df_005_100,df_005_50])
residuals
```

      Epass     jpass      Epit      jpit  median Epass  median jpass  \
0  0.911684  3.060153  1.179156  3.140989      0.918455      3.094146   
1  0.944126  2.704908  1.193988  2.800571      0.947295      2.713066   
2  0.966280  2.839609  1.203164  2.980759      0.976287      2.905982   
3  0.925333  2.795190  1.228127  3.108000      0.914945      2.724834   
4  0.982919  3.102831  1.143834  3.127362      0.990326      3.088120   

   median Epit  median jpit  mean Epass  mean jpass  mean Epit  mean jpit  \
0     1.181066     3.136633    0.912198    3.122428   1.153893   3.182366   
1     1.194800     2.819698    0.955229    2.762129   1.197241   2.885169   
2     1.198462     3.066056    0.974456    2.966908   1.202124   3.165346   
3     1.230246     3.042607    0.886596    2.641560   1.200496   3.019910   
4     1.089206     3.149832         NaN         NaN   1.163366   3.890496   

   median Epass res  median jpass res  median Epit res  median jpit res  \
0         -0.006770         -0.033993        -0.001911         0.004356   
1         -0.003168         -0.008159        -0.000812        -0.019126   
2         -0.010007         -0.066373         0.004702        -0.085297   
3          0.010388          0.070356        -0.002119         0.065393   
4         -0.007407          0.014711         0.054628        -0.022470   

   mean Epass res  mean jpass res  mean Epit res  mean jpit res  
0       -0.000514       -0.062275       0.025263      -0.041378  
1       -0.011103       -0.057222      -0.003253      -0.084598  
2       -0.008176       -0.127299       0.001040      -0.184588  
3        0.038737        0.153630       0.027631       0.088090  
4             NaN             NaN      -0.019532      -0.763134

## Residual analysis
#### residual = observed - estimated

```
fig, ax = plt.subplots(figsize=(12,7))

ax.set_ylabel("log($j_{pit}$) (µA/cm²)")
ax.set_xlabel("Testing aggressiveness (M NaCl, mV/s)",labelpad=10)

ax.tick_params(axis='x', which='major', labelsize=16)
ax.tick_params(axis='y', which='major', labelsize=14)
ax.xaxis.label.set_size(18)
ax.yaxis.label.set_size(18)

ax2 = ax.twinx() # instantiate a second axes that shares the same x-axis
ax2.tick_params(axis='y', which='major', labelsize=14)
ax2.set_ylabel("$E_{pit}$ (V)")
ax2.yaxis.label.set_size(18)

ax.axhline(y = 0, color = 'k', linestyle = 'dashed',linewidth=1)
ax2.axhline(y = 0, color = 'k', linestyle = 'dashed',linewidth=1)

ax.bar(1.3,residuals["mean jpit res"][0],align="edge",width=0.6,color="lightsteelblue",linewidth=2,label="mean model")
ax.bar(4.3,residuals["mean jpit res"][1],align="edge",width=0.6,color="lightsteelblue",linewidth=2)
ax.bar(7.3,residuals["mean jpit res"][2],align="edge",width=0.6,color="lightsteelblue",linewidth=2)
ax.bar(10.3,residuals["mean jpit res"][3],align="edge",width=0.6,color="lightsteelblue",linewidth=2)
ax.bar(13.3,residuals["mean jpit res"][4],align="edge",width=0.6,color="lightsteelblue",linewidth=2)

ax.bar(1.3,residuals["median jpit res"][0],align="edge",width=0.6,color="none",edgecolor="green",linewidth=3,label="median model")
ax.bar(4.3,residuals["median jpit res"][1],align="edge",width=0.6,color="none",edgecolor="green",linewidth=3)
ax.bar(7.3,residuals["median jpit res"][2],align="edge",width=0.6,color="none",edgecolor="green",linewidth=3)
ax.bar(10.3,residuals["median jpit res"][3],align="edge",width=0.6,color="none",edgecolor="green",linewidth=3)
ax.bar(13.3,residuals["median jpit res"][4],align="edge",width=0.6,color="none",edgecolor="green",linewidth=3)

ax2.bar(2.1,residuals["mean Epit res"][0],align="edge",width=0.6,color="lightsteelblue",linewidth=2,label="mean model")
ax2.bar(5.1,residuals["mean Epit res"][1],align="edge",width=0.6,color="lightsteelblue",linewidth=2)
ax2.bar(8.1,residuals["mean Epit res"][2],align="edge",width=0.6,color="lightsteelblue",linewidth=2)
ax2.bar(11.1,residuals["mean Epit res"][3],align="edge",width=0.6,color="lightsteelblue",linewidth=2)
ax2.bar(14.1,residuals["mean Epit res"][4],align="edge",width=0.6,color="lightsteelblue",linewidth=2)

ax2.bar(2.1,residuals["median Epit res"][0],align="edge",width=0.6,color="none",edgecolor="green",linewidth=3,label="median model")
ax2.bar(5.1,residuals["median Epit res"][1],align="edge",width=0.6,color="none",edgecolor="green",linewidth=3)
ax2.bar(8.1,residuals["median Epit res"][2],align="edge",width=0.6,color="none",edgecolor="green",linewidth=3)
ax2.bar(11.1,residuals["median Epit res"][3],align="edge",width=0.6,color="none",edgecolor="green",linewidth=3)
ax2.bar(14.1,residuals["median Epit res"][4],align="edge",width=0.6,color="none",edgecolor="green",linewidth=3)

ax.legend(fontsize=14,loc="upper left",bbox_to_anchor=(0.4,0.6))

labels = ["0005, 100","001, 100","001, 50","005, 100","005, 50"]
plt.xticks([2,5,8,11,14],labels)

ax.set_yticks(np.arange(-1.1,0.15,0.1), minor=False)
ax.set_ylim(-1.1,0.1)

ax2.set_yticks(np.arange(-0.02,0.071,0.01), minor=False)
ax2.set_ylim(-0.02,0.07)

ax.set_title("Residuals of estimation: log($j_{pit}$) and $E_{pit}$",fontsize = 18)  

print("reduction in the log(jpit) estimation (%): "+
      str(round(100*(1-abs(residuals["median jpit res"][0]/residuals["mean jpit res"][0])),2))+" "+
      str(round(100*(1-abs(residuals["median jpit res"][1]/residuals["mean jpit res"][1])),2))+" "+
      str(round(100*(1-abs(residuals["median jpit res"][2]/residuals["mean jpit res"][2])),2))+" "+
      str(round(100*(1-abs(residuals["median jpit res"][3]/residuals["mean jpit res"][3])),2))+" "+
      str(round(100*(1-abs(residuals["median jpit res"][4]/residuals["mean jpit res"][4])),2))+"\n"+
"reduction in the Epit estimation (%): "+
      str(round(100*(1-abs(residuals["median Epit res"][0]/residuals["mean Epit res"][0])),2))+" "+
      str(round(100*(1-abs(residuals["median Epit res"][1]/residuals["mean Epit res"][1])),2))+" "+
      str(round(100*(1-abs(residuals["median Epit res"][2]/residuals["mean Epit res"][2])),2))+" "+
      str(round(100*(1-abs(residuals["median Epit res"][3]/residuals["mean Epit res"][3])),2))+" "+
      str(round(100*(1-abs(residuals["median Epit res"][4]/residuals["mean Epit res"][4])),2))
     )
```

reduction in the log(jpit) estimation (%): 89.47 77.39 53.79 25.77 97.06
reduction in the Epit estimation (%): 92.44 75.05 -352.25 92.33 -179.69

```
fig, ax = plt.subplots(figsize=(12,7))

ax.set_ylabel("log($j_{pass}$) (µA/cm²)")
ax.set_xlabel("Testing aggressiveness (M NaCl, mV/s)",labelpad=10)

ax.tick_params(axis='x', which='major', labelsize=16)
ax.tick_params(axis='y', which='major', labelsize=14)
ax.xaxis.label.set_size(18)
ax.yaxis.label.set_size(18)

ax2 = ax.twinx() # instantiate a second axes that shares the same x-axis
ax2.tick_params(axis='y', which='major', labelsize=14)
ax2.set_ylabel("$E_{pass}$ (V)")
ax2.yaxis.label.set_size(18)

ax.axhline(y = 0, color = 'k', linestyle = 'dashed',linewidth=1)
ax2.axhline(y = 0, color = 'k', linestyle = 'dashed',linewidth=1)

ax.bar(1.3,residuals["mean jpass res"][0],align="edge",width=0.6,color="lightsteelblue",linewidth=2,label="mean model")
ax.bar(4.3,residuals["mean jpass res"][1],align="edge",width=0.6,color="lightsteelblue",linewidth=2)
ax.bar(7.3,residuals["mean jpass res"][2],align="edge",width=0.6,color="lightsteelblue",linewidth=2)
ax.bar(10.3,residuals["mean jpass res"][3],align="edge",width=0.6,color="lightsteelblue",linewidth=2)
ax.bar(13.3,residuals["mean jpass res"][4],align="edge",width=0.6,color="lightsteelblue",linewidth=2)

ax.bar(1.3,residuals["median jpass res"][0],align="edge",width=0.6,color="none",edgecolor="green",linewidth=3,label="median model")
ax.bar(4.3,residuals["median jpass res"][1],align="edge",width=0.6,color="none",edgecolor="green",linewidth=3)
ax.bar(7.3,residuals["median jpass res"][2],align="edge",width=0.6,color="none",edgecolor="green",linewidth=3)
ax.bar(10.3,residuals["median jpass res"][3],align="edge",width=0.6,color="none",edgecolor="green",linewidth=3)
ax.bar(13.3,residuals["median jpass res"][4],align="edge",width=0.6,color="none",edgecolor="green",linewidth=3)

ax2.bar(2.1,residuals["mean Epass res"][0],align="edge",width=0.6,color="lightsteelblue",edgecolor="lightsteelblue",linewidth=3,label="mean model")
ax2.bar(5.1,residuals["mean Epass res"][1],align="edge",width=0.6,color="lightsteelblue")
ax2.bar(8.1,residuals["mean Epass res"][2],align="edge",width=0.6,color="lightsteelblue")
ax2.bar(11.1,residuals["mean Epass res"][3],align="edge",width=0.6,color="lightsteelblue")
ax2.bar(14.1,residuals["mean Epass res"][4],align="edge",width=0.6,color="lightsteelblue")

ax2.bar(2.1,residuals["median Epass res"][0],align="edge",width=0.6,color="none",edgecolor="green",linewidth=3,linestyle="dotted")
ax2.bar(5.1,residuals["median Epass res"][1],align="edge",width=0.6,color="none",edgecolor="green",linewidth=3,label="median model")
ax2.bar(8.1,residuals["median Epass res"][2],align="edge",width=0.6,color="none",edgecolor="green",linewidth=3)
ax2.bar(11.1,residuals["median Epass res"][3],align="edge",width=0.6,color="none",edgecolor="green",linewidth=3)
ax2.bar(14.1,residuals["median Epass res"][4],align="edge",width=0.6,color="none",edgecolor="green",linewidth=3)

ax.legend(fontsize=14,loc="upper left",bbox_to_anchor=(0.2,0.85))

labels = ["0005, 100","001, 100","001, 50","005, 100","005, 50"]
plt.xticks([2,5,8,11,14],labels)

ax.set_ylim(-0.17,0.159)

ax2.set_yticks(np.arange(-0.01,0.1,0.01), minor=False)
ax2.set_ylim(-0.0125,0.092)

ax.set_title("Residuals of estimation: log($j_{pass}$) and $E_{pass}$",fontsize = 18)  

print("reduction in the log(jpass) estimation (%): "+
      str(round(100*(1-abs(residuals["median jpass res"][0]/residuals["mean jpass res"][0])),2))+" "+
      str(round(100*(1-abs(residuals["median jpass res"][1]/residuals["mean jpass res"][1])),2))+" "+
      str(round(100*(1-abs(residuals["median jpass res"][2]/residuals["mean jpass res"][2])),2))+" "+
      str(round(100*(1-abs(residuals["median jpass res"][3]/residuals["mean jpass res"][3])),2))+" "+
      str(round(100*(1-abs(residuals["median jpass res"][4]/residuals["mean jpass res"][4])),2))+"\n"+
"reduction in the Epass estimation (%): "+
      str(round(100*(1-abs(residuals["median Epass res"][0]/residuals["mean Epass res"][0])),2))+" "+
      str(round(100*(1-abs(residuals["median Epass res"][1]/residuals["mean Epass res"][1])),2))+" "+
      str(round(100*(1-abs(residuals["median Epass res"][2]/residuals["mean Epass res"][2])),2))+" "+
      str(round(100*(1-abs(residuals["median Epass res"][3]/residuals["mean Epass res"][3])),2))+" "+
      str(round(100*(1-abs(residuals["median Epass res"][4]/residuals["mean Epass res"][4])),2))
     )
```

reduction in the log(jpass) estimation (%): 45.41 85.74 47.86 54.2 nan
reduction in the Epass estimation (%): -1217.26 71.47 -22.4 73.18 nan

```
fig, ax = plt.subplots(figsize=(10,10))

ax.set_ylabel("log($j$) (µA/cm²)")
ax.set_xlabel("Testing aggressiveness (M NaCl, mV/s)", labelpad=10)
positions = [2, 5, 8, 11, 14]
labels = ["0005, 100","001, 100","001, 50","005, 100","005, 50"]

for i, pos in enumerate(positions):
    label_bar = "passive current density range" if i == 0 else None
    ax.bar(pos, residuals["jpit"][i] - residuals["jpass"][i], width=1.8, bottom=residuals["jpass"][i], align='center', color="khaki", label=label_bar)
    
    label_jpit_mean = "log($j_{pit}$) (mean)" if i == 0 else None
    label_jpit_median = "log($j_{pit}$) (median)" if i == 0 else None
    label_jpass_mean = "log($j_{pass}$) (mean)" if i == 0 else None
    label_jpass_median = "log($j_{pass}$) (median)" if i == 0 else None
    
    ax.scatter(pos, residuals["mean jpit"][i], marker="+", c="b", s=400, label=label_jpit_mean)
    ax.scatter(pos, residuals["median jpit"][i], marker="+", c="g", s=400, label=label_jpit_median)
    ax.scatter(pos, residuals["mean jpass"][i], marker="_", c="b", s=600, label=label_jpass_mean)
    ax.scatter(pos, residuals["median jpass"][i], marker="_", c="g", s=600, label=label_jpass_median)

ax.set_xticks(positions)
ax.set_xticklabels(labels)
ax.set_xlim(0, 16)
ax.set_yticks(np.arange(2.6, 3.91, 0.1), minor=False)
ax.set_ylim(2.6, 3.93)
ax.legend(fontsize=14, loc="best")

ax.tick_params(axis='x', which='major', labelsize=16)
ax.tick_params(axis='y', which='major', labelsize=14)
ax.xaxis.label.set_size(18)
ax.yaxis.label.set_size(18)
```

```
fig, ax = plt.subplots(figsize=(10,10.25))

ax.set_xlabel("E (V)")
ax.set_ylabel("Testing aggressiveness (M NaCl, mV/s)", labelpad=10)
positions = [2, 5, 8, 11, 14]
labels = ["0005, 100","001, 100","001, 50","005, 100","005, 50"]

for i, pos in enumerate(positions):
    label_bar = "passivity range" if i == 0 else None
    ax.barh(pos, residuals["Epit"][i] - residuals["Epass"][i], height=1.8, left=residuals["Epass"][i], align='center', color="khaki", label=label_bar)
    
    label_epit_mean = "E$_{pit}$ (mean)" if i == 0 else None
    label_epit_median = "E$_{pit}$ (median)" if i == 0 else None
    label_epass_mean = "E$_{pass}$ (mean)" if i == 0 else None
    label_epass_median = "E$_{pass}$ (median)" if i == 0 else None
    
    ax.scatter(residuals["mean Epit"][i], pos, marker="+", c="b", s=600, label=label_epit_mean)
    ax.scatter(residuals["median Epit"][i], pos, marker="+", c="g", s=600, label=label_epit_median)
    ax.scatter(residuals["mean Epass"][i], pos, marker="|", c="b", s=400, label=label_epass_mean)
    ax.scatter(residuals["median Epass"][i], pos, marker="|", c="g", s=400, label=label_epass_median)

ax.set_yticks(positions)
ax.set_yticklabels(labels)
ax.set_ylim(0, 16)
ax.set_xticks(np.arange(0.86, 1.251, 0.01), minor=True)
ax.legend(fontsize=13)

ax.tick_params(axis='y', which='major', labelsize=16, rotation=90)
ax.tick_params(axis='x', which='major', labelsize=14)
ax.xaxis.label.set_size(18)
ax.yaxis.label.set_size(18)
```

## coefficient of variation (CV) for Epit and log(jpit)

```
# choosing the directory for uploading the datasets
os.chdir(r"C:\Users\lbertolu\OneDrive - Vrije Universiteit Brussel\ULB\SECCM tests\pitting statistics paper draft\pape2")

# getting the current directory
%pwd
```

'C:\\Users\\lbertolu\\OneDrive - Vrije Universiteit Brussel\\ULB\\SECCM tests\\pitting statistics paper draft\\pape2'

### uploading the "Epit_Epass" sets from these code files:
##### Estimating_Epit_Epass_0.005 M NaCl 100 mV s
##### Estimating_Epit_Epass_0.01 M NaCl 100 mV s
##### Estimating_Epit_Epass_0.01 M NaCl 50 mV s
##### Estimating_Epit_Epass_0.05 M NaCl 100 mV s
##### Estimating_Epit_Epass_0.05 M NaCl 50 mV s 
These code files (also made available on GitHub) can be downloaded with the published article “Estimating pitting descriptors of 316L stainless steel by machine learning and statistical analysis”.

### datasets uploaded below can be downloaded at: https://data.mendeley.com/datasets/5x4dmc38bg/1
Bertolucci Coelho, Leonardo; Ustarroz, Jon (2023), “Epit and Epass descriptors of 316L stainless steel estimated by Machine Learning”, Mendeley Data, V1, doi: 10.17632/5x4dmc38bg.1

```
pit_pass_log_0005_100=pd.read_csv('Epit_Epass_0005_100.csv',index_col=0) 
pit_pass_log_001_100=pd.read_csv('Epit_Epass_001_100.csv',index_col=0) 
pit_pass_log_001_50=pd.read_csv('Epit_Epass_001_50.csv',index_col=0) 
pit_pass_log_005_100=pd.read_csv('Epit_Epass_005_100.csv',index_col=0) 
pit_pass_log_005_50=pd.read_csv('Epit_Epass_005_50.csv',index_col=0)
```

```
pit_pass_log_0005_100
```

        Epit_x    Epit_y   Epass_x   Epass_y
Maps                                        
0     1.195019  3.057258  0.922727  2.975687
1     1.209487  3.205408  0.955077  3.075050
2     1.207027  3.229738  0.950041  3.125495
3     1.197898  3.219398  0.946837  3.144655
4     1.204865  3.311200  0.945769  3.246714
...        ...       ...       ...       ...
282   1.202606  2.338172  0.955840  2.317934
283   1.222891  2.462154  0.959655  2.396768
284   1.238532  2.476344  0.965758  2.367897
285   1.221832  2.563995  0.946989  2.482728
286   1.176314  2.468764  0.870083  2.369777

[287 rows x 4 columns]

```
def coefficient_of_variation(data):
    CV =[]
    mean=np.mean(data)
    std=np.std(data)
    CV=round(100*std/mean,1)
    return CV
```

### entire data

#### Epit

```
CV1=coefficient_of_variation(pit_pass_log_0005_100["Epit_x"])
CV2=coefficient_of_variation(pit_pass_log_001_100["Epit_x"])
CV3=coefficient_of_variation(pit_pass_log_001_50["Epit_x"])
CV4=coefficient_of_variation(pit_pass_log_005_100["Epit_x"])
CV5=coefficient_of_variation(pit_pass_log_005_50["Epit_x"])
[i for i in [CV1,CV2,CV3,CV4,CV5]]
```

[4.3, 1.8, 11.1, 11.4, 32.7]

### excluding data samples when Epit = 0.5 V

```
# when Epit=0.5 by default --> no passivity
mask1=pit_pass_log_0005_100["Epit_x"][round(pit_pass_log_0005_100["Epit_x"],2)==0.5].index
mask2=pit_pass_log_001_100["Epit_x"][round(pit_pass_log_001_100["Epit_x"],2)==0.5].index
mask3=pit_pass_log_001_50["Epit_x"][round(pit_pass_log_001_50["Epit_x"],2)==0.5].index
mask4=pit_pass_log_005_100["Epit_x"][round(pit_pass_log_005_100["Epit_x"],2)==0.5].index
mask5=pit_pass_log_005_50["Epit_x"][round(pit_pass_log_005_50["Epit_x"],2)==0.5].index

pit_pass_log_0005_100.loc[mask1] 
pit_pass_log_001_100.loc[mask2]
pit_pass_log_001_50.loc[mask3] 
pit_pass_log_005_100.loc[mask4] 
pit_pass_log_005_50.loc[mask5]
```

        Epit_x    Epit_y  Epass_x  Epass_y
Maps                                      
7     0.500198  2.386245      NaN      NaN
18    0.500198  2.066174      NaN      NaN
22    0.500198  2.157918      NaN      NaN
24    0.500198  2.259935      NaN      NaN
25    0.500198  3.026251      NaN      NaN
30    0.500198  2.056138      NaN      NaN
31    0.500198  2.856187      NaN      NaN
35    0.500198  2.749552      NaN      NaN
36    0.500198  2.408594      NaN      NaN
37    0.500198  2.146099      NaN      NaN
38    0.500198  2.198757      NaN      NaN
40    0.500198  2.151349      NaN      NaN
44    0.500198  2.152567      NaN      NaN
45    0.500198  2.118387      NaN      NaN
46    0.500198  2.283948      NaN      NaN

#### Epit

```
CV1E=coefficient_of_variation(pit_pass_log_0005_100["Epit_x"].loc[~pit_pass_log_0005_100.index.isin(mask1)])
CV2E=coefficient_of_variation(pit_pass_log_001_100["Epit_x"])
CV3E=coefficient_of_variation(pit_pass_log_001_50["Epit_x"].loc[~pit_pass_log_001_50.index.isin(mask3)])
CV4E=coefficient_of_variation(pit_pass_log_005_100["Epit_x"].loc[~pit_pass_log_005_100.index.isin(mask4)])
CV5E=coefficient_of_variation(pit_pass_log_005_50["Epit_x"].loc[~pit_pass_log_005_50.index.isin(mask5)])
[i for i in [CV1E,CV2E,CV3E,CV4E,CV5E]]
```

[2.6, 1.8, 3.0, 7.0, 7.9]

#### log(jpit)

```
CV1j=coefficient_of_variation(pit_pass_log_0005_100["Epit_y"].loc[~pit_pass_log_0005_100.index.isin(mask1)])
CV2j=coefficient_of_variation(pit_pass_log_001_100["Epit_y"])
CV3j=coefficient_of_variation(pit_pass_log_001_50["Epit_y"].loc[~pit_pass_log_001_50.index.isin(mask3)])
CV4j=coefficient_of_variation(pit_pass_log_005_100["Epit_y"].loc[~pit_pass_log_005_100.index.isin(mask4)])
CV5j=coefficient_of_variation(pit_pass_log_005_50["Epit_y"].loc[~pit_pass_log_005_50.index.isin(mask5)])
[i for i in [CV1j,CV2j,CV3j,CV4j,CV5j]]
```

[10.0, 8.1, 10.3, 21.8, 17.1]

#### CV ratio: log(jpit)/Epit

```
[i for i in np.around(np.array([CV1j,CV2j,CV3j,CV4j,CV5j])/np.array([CV1E,CV2E,CV3E,CV4E,CV5E]),1)]
```

[3.8, 4.5, 3.4, 3.1, 2.2]

## selecting subsets of log(j) Vs E examples presenting the highest activities

### datasets uplodated below can be downloaded at: https://data.mendeley.com/datasets/7j6b6y48jw/1
Bertolucci Coelho, Leonardo; Ustarroz, Jon (2023), “Micro-scale potentiodynamic polarisation (log(j)) curves of 316L stainless steel”, Mendeley Data, V1, doi: 10.17632/7j6b6y48jw.1

```
# choosing the directory for uploading the datasets
os.chdir(r"C:\Users\lbertolu\OneDrive - Vrije Universiteit Brussel\ULB\SECCM tests\pitting statistics paper draft\paper1")

# getting the current directory
%pwd
```

'C:\\Users\\lbertolu\\OneDrive - Vrije Universiteit Brussel\\ULB\\SECCM tests\\pitting statistics paper draft\\paper1'

```
df_0005_100_E=pd.read_csv('E(V)_0.005_M_NaCl_100_mV_per_s.csv') 
df_001_100_E=pd.read_csv('E(V)_0.01_M_NaCl_100_mV_per_s.csv')
df_001_50_E=pd.read_csv('E(V)_0.01_M_NaCl_50_mV_per_s.csv') 
df_005_100_E=pd.read_csv('E(V)_0.05_M_NaCl_100_mV_per_s.csv') 
df_005_50_E=pd.read_csv('E(V)_0.05_M_NaCl_50_mV_per_s.csv')
```

```
# choosing the directory for uploading the datasets
os.chdir(r"C:\Users\lbertolu\OneDrive - Vrije Universiteit Brussel\ULB\SECCM tests\pitting statistics paper draft\pape2")

# getting the current directory
%pwd
```

'C:\\Users\\lbertolu\\OneDrive - Vrije Universiteit Brussel\\ULB\\SECCM tests\\pitting statistics paper draft\\pape2'

```
df_0005_100_log = pd.read_csv('logj_uA-cm2_0.005_M_NaCl_100_mV_per_s.csv')
df_001_100_log = pd.read_csv('logj_uA-cm2_0.01_M_NaCl_100_mV_per_s.csv')
df_001_50_log = pd.read_csv('logj_uA-cm2_0.01_M_NaCl_50_mV_per_s.csv')
df_005_100_log = pd.read_csv('logj_uA-cm2_0.05_M_NaCl_100_mV_per_s.csv')
df_005_50_log = pd.read_csv('logj_uA-cm2_0.05_M_NaCl_50_mV_per_s.csv')
```

```
 # converting to int the str cols (Maps) 
df_0005_100_log.columns= df_0005_100_log.columns.astype(int)
df_001_100_log.columns= df_001_100_log.columns.astype(int)
df_001_50_log.columns= df_001_50_log.columns.astype(int)
df_005_100_log.columns= df_005_100_log.columns.astype(int)
df_005_50_log.columns= df_005_50_log.columns.astype(int)
```

### top 4 conditional log(jmax) curves as a function of E

```
Qmax1=[]
Qmax10=[]
Qmax11=[]
Qmax12=[]
for i in df_0005_100_log.index:
    tempo=sorted(df_0005_100_log.loc[i].dropna()) #
    Qmax1.append(tempo[-4])
    Qmax10.append(tempo[-3])
    Qmax11.append(tempo[-2])
    Qmax12.append(tempo[-1])
Qmax2=[]    
Qmax20=[]
Qmax21=[]
Qmax22=[]
for i in df_001_100_log.index:
    tempo=sorted(df_001_100_log.loc[i].dropna()) #
    Qmax2.append(tempo[-4])
    Qmax20.append(tempo[-3])
    Qmax21.append(tempo[-2])
    Qmax22.append(tempo[-1])
Qmax3=[]    
Qmax30=[]
Qmax31=[]
Qmax32=[]
for i in df_001_50_log.index:
    tempo=sorted(df_001_50_log.loc[i].dropna()) #
    Qmax3.append(tempo[-4])
    Qmax30.append(tempo[-3])
    Qmax31.append(tempo[-2])
    Qmax32.append(tempo[-1])
Qmax4=[]    
Qmax40=[]
Qmax41=[]
Qmax42=[]
for i in df_005_100_log.index:
    tempo=sorted(df_005_100_log.loc[i].dropna()) # there was nan
    Qmax4.append(tempo[-4])
    Qmax40.append(tempo[-3])
    Qmax41.append(tempo[-2])
    Qmax42.append(tempo[-1])
Qmax5=[]   
Qmax50=[]
Qmax51=[]
Qmax52=[]
for i in df_005_50_log.index:
    tempo=sorted(df_005_50_log.loc[i].dropna()) #
    Qmax5.append(tempo[-4])
    Qmax50.append(tempo[-3])
    Qmax51.append(tempo[-2])
    Qmax52.append(tempo[-1])
```

```
fig, ax = plt.subplots(figsize=(18, 12))
ax.scatter(df_0005_100_E,Qmax1,marker='o',s=1,color="grey",alpha=0.1)
ax.scatter(df_0005_100_E,Qmax10,marker='o',s=1,color="grey",alpha=0.2)
ax.scatter(df_0005_100_E,Qmax11,marker='o',s=1,color="grey",alpha=0.4)
ax.scatter(df_0005_100_E,Qmax12,marker='o',s=1,color="grey")

ax.scatter(df_001_100_E,Qmax2,marker='o',s=1,color="yellow",alpha=0.1)
ax.scatter(df_001_100_E,Qmax20,marker='o',s=1,color="yellow",alpha=0.2)
ax.scatter(df_001_100_E,Qmax21,marker='o',s=1,color="yellow",alpha=0.4)
ax.scatter(df_001_100_E,Qmax22,marker='o',s=1,color="yellow")

ax.scatter(df_001_50_E,Qmax3,marker='o',s=1,color="orange",alpha=0.1)
ax.scatter(df_001_50_E,Qmax30,marker='o',s=1,color="orange",alpha=0.2)
ax.scatter(df_001_50_E,Qmax31,marker='o',s=1,color="orange",alpha=0.4)
ax.scatter(df_001_50_E,Qmax32,marker='o',s=1,color="orange")

ax.scatter(df_005_100_E,Qmax4,marker='o',s=1,color="cyan",alpha=0.1)
ax.scatter(df_005_100_E,Qmax40,marker='o',s=1,color="cyan",alpha=0.2)
ax.scatter(df_005_100_E,Qmax41,marker='o',s=1,color="cyan",alpha=0.4)
ax.scatter(df_005_100_E,Qmax42,marker='o',s=1,color="cyan")

ax.scatter(df_005_50_E,Qmax5,marker='o',s=1,color="blue",alpha=0.1)
ax.scatter(df_005_50_E,Qmax50,marker='o',s=1,color="blue",alpha=0.2)
ax.scatter(df_005_50_E,Qmax51,marker='o',s=1,color="blue",alpha=0.4)
ax.scatter(df_005_50_E,Qmax52,marker='o',s=1,color="blue")

ax.scatter(0,0,marker='o',s=20,color="blue",label="0.05 M NaCl (50 mV/s)") # for the sake of legend
ax.scatter(0,0,marker='o',s=20,color="cyan",label="0.05 M NaCl (100 mV/s)")
ax.scatter(0,0,marker='o',s=20,color="orange",label="0.01 M NaCl (50 mV/s)")
ax.scatter(0,0,marker='o',s=20,color="yellow",label="0.01 M NaCl (100 mV/s)")
ax.scatter(0,0,marker='o',s=20,color="grey",label="0.005 M NaCl (100 mV/s)")

ax.legend(loc ="lower left",prop={'size': 16})
ax.set_ylabel("log(j) (µA/cm²)")
ax.set_xlabel("E (V)")
ax.tick_params(axis='both', which='major', labelsize=14)
ax.xaxis.label.set_size(16)
ax.yaxis.label.set_size(16)
ax.set_title("Top 4 conditional $j_{max}$ as a function of potential",fontsize = 16,y=0.95,x=0.5,weight='bold')    
ax.set_xticks(np.arange(0.5,1.3544115,0.05)) # 
ax.set_xlim(0.5-0.01,1.3544115+0.01) # 
ax.set_ylim(np.log10(10), np.log10(4800000))
```

(1.0, 6.681241237375588)

### top 4 highest log(j) Vs E curves superimposed with their Epit/log(jpit) estimates

```
# Function calculates the mean residuals of the log(j) values, selecting the top 4 highest curves
def top_highest_residuals(j, num_top_curves=6):
    mean = j.mean(axis=1)
    res = j.subtract(mean, axis=0)
    res = res.abs()
    sum_res = res.sum(axis=0)
    sum_res_sorted = sum_res.sort_values(ascending=False)  # Sort in descending order
    top_curves_indices = sum_res_sorted.index[:num_top_curves]
    return j[top_curves_indices]

# Usage:
num_top_curves = 6  # You can change this to select a different number of top curves
sum_res_0005_100 = top_highest_residuals(df_0005_100_log, num_top_curves)
sum_res_001_100 = top_highest_residuals(df_001_100_log, num_top_curves)
sum_res_001_50 = top_highest_residuals(df_001_50_log, num_top_curves)
sum_res_005_100 = top_highest_residuals(df_005_100_log, num_top_curves)
sum_res_005_50 = top_highest_residuals(df_005_50_log, num_top_curves)
```

```
fig, ax = plt.subplots(figsize=(18, 12))

# the top 4 curves are chosen based on the largest mean residuals
ax.scatter(df_0005_100_E,sum_res_0005_100.iloc[:,3],marker='o',s=1,color="grey",alpha=0.2)
ax.scatter(df_0005_100_E,sum_res_0005_100.iloc[:,2],marker='o',s=1,color="grey",alpha=0.4)
ax.scatter(df_0005_100_E,sum_res_0005_100.iloc[:,1],marker='o',s=1,color="grey")
ax.scatter(df_0005_100_E,sum_res_0005_100.iloc[:,0],marker='o',s=1,color="grey",alpha=0.1)

ax.scatter(df_001_100_E,sum_res_001_100.iloc[:,3],marker='o',s=1,color="yellow",alpha=0.1)
ax.scatter(df_001_100_E,sum_res_001_100.iloc[:,2],marker='o',s=1,color="yellow",alpha=0.2)
ax.scatter(df_001_100_E,sum_res_001_100.iloc[:,1],marker='o',s=1,color="yellow",alpha=0.4)
ax.scatter(df_001_100_E,sum_res_001_100.iloc[:,0],marker='o',s=1,color="yellow")

ax.scatter(df_001_50_E,sum_res_001_50.iloc[:,3],marker='o',s=1,color="orange",alpha=0.1)   
ax.scatter(df_001_50_E,sum_res_001_50.iloc[:,2],marker='o',s=1,color="orange",alpha=0.2) 
ax.scatter(df_001_50_E,sum_res_001_50.iloc[:,1],marker='o',s=1,color="orange",alpha=0.4) 
ax.scatter(df_001_50_E,sum_res_001_50.iloc[:,0],marker='o',s=1,color="orange") 

ax.scatter(df_005_100_E,sum_res_005_100.iloc[:,3],marker='o',s=1,color="cyan",alpha=0.1)   
ax.scatter(df_005_100_E,sum_res_005_100.iloc[:,2],marker='o',s=1,color="cyan",alpha=0.2)
ax.scatter(df_005_100_E,sum_res_005_100.iloc[:,1],marker='o',s=1,color="cyan",alpha=0.4)
ax.scatter(df_005_100_E,sum_res_005_100.iloc[:,0],marker='o',s=1,color="cyan")

ax.scatter(df_005_50_E,sum_res_005_50.iloc[:,5],marker='o',s=1,color="blue",alpha=0.1)
ax.scatter(df_005_50_E,sum_res_005_50.iloc[:,4],marker='o',s=1,color="blue",alpha=0.2)
ax.scatter(df_005_50_E,sum_res_005_50.iloc[:,3],marker='o',s=1,color="blue",alpha=0.4)
ax.scatter(df_005_50_E,sum_res_005_50.iloc[:,0],marker='o',s=1,color="blue")

for i in sum_res_0005_100.columns[0:4]:
    ax.scatter(pit_pass_log_0005_100["Epit_x"].iloc[i],pit_pass_log_0005_100["Epit_y"].iloc[i],facecolors="none",edgecolors="grey",linewidth=2)
for i in sum_res_001_100.columns[0:4]:
    ax.scatter(pit_pass_log_001_100["Epit_x"].iloc[i],pit_pass_log_001_100["Epit_y"].iloc[i],facecolors="none",edgecolors="y",linewidth=2)
for i in sum_res_001_50.columns[0:4]:
    if i not in mask3:
        ax.scatter(pit_pass_log_001_50["Epit_x"].iloc[i],pit_pass_log_001_50["Epit_y"].iloc[i],facecolors="none",edgecolors="orange",linewidth=2)
for i in sum_res_005_100.columns[0:4]:
    if i not in mask4:
        ax.scatter(pit_pass_log_005_100["Epit_x"].iloc[i],pit_pass_log_005_100["Epit_y"].iloc[i],facecolors="none",edgecolors="cyan",linewidth=2)
for i in [31] + list(sum_res_005_50.columns[3:num_top_curves]):
    if i not in mask5:   
        ax.scatter(pit_pass_log_005_50["Epit_x"].iloc[i],pit_pass_log_005_50["Epit_y"].iloc[i],facecolors="none",edgecolors="blue",linewidth=2)
        
ax.scatter(0,0,marker='o',s=20,color="blue",label="0.05 M NaCl (50 mV/s)") # for the sake of legend
ax.scatter(0,0,marker='o',s=20,color="cyan",label="0.05 M NaCl (100 mV/s)")
ax.scatter(0,0,marker='o',s=20,color="orange",label="0.01 M NaCl (50 mV/s)")
ax.scatter(0,0,marker='o',s=20,color="yellow",label="0.01 M NaCl (100 mV/s)")
ax.scatter(0,0,marker='o',s=20,color="grey",label="0.005 M NaCl (100 mV/s)")
ax.scatter(0,0,marker='o',facecolors="none",edgecolors="k",label="$E_{pit}$/log($j_{pit}$) pairs") # for the sake of legend

ax.legend(loc ="upper left",prop={'size': 16})
ax.set_ylabel("log(j) (µA/cm²)")
ax.set_xlabel("E (V)")
ax.tick_params(axis='both', which='major', labelsize=14)
ax.xaxis.label.set_size(16)
ax.yaxis.label.set_size(16)
ax.set_title("Top 4 highest log(j) Vs E curves",fontsize = 16,y=0.95,x=0.5,weight='bold')    
ax.set_xticks(np.arange(0.5,1.3544115,0.05)) # 
ax.set_xlim(0.5-0.01,1.3544115+0.01) # 
ax.set_ylim(np.log10(10), np.log10(4800000))
```

(1.0, 6.681241237375588)

```

```

File: Estimating_Epit_Epass_0.05 M NaCl 50 mV s.ipynb (part 2 of 2)
E=df_E["E (V)"]
E
```
ax.axhline(y = Epass_y_median05, color = 'green',linestyle = 'dashed',linewidth = 1,zorder=2,label="median")

ax.hist(pit_pass_log['Epit_y'][round(pit_pass_log['Epit_x'],2)!=0.5], density=True,bins=bins_pit,color="red",fill=False,histtype='step',linewidth=0.7,orientation="horizontal",label="$E_{pit}$")
ax.axhline(y = Epit_y_mean05, color = 'red', linewidth = 1.5,zorder=2,label="mean")
ax.axhline(y = Epit_y_median05, color = 'red',linestyle = 'dashed',linewidth = 1,zorder=2,label="median")

ax.scatter(0,Epass_y_kde,marker="o",s=200,facecolors='none',edgecolors="g",linewidth=2)
ax.scatter(0,Epit_y_kde,marker="o",s=200,facecolors='none',edgecolors="r",linewidth=2)

ax.set_ylabel("log(j) (µA/cm²)")
ax.set_xlabel("frequency (%)")
ax.set_ylim(min(pit_pass_log['Epass_y'][round(pit_pass_log['Epass_x'],2)!=0.5])-0.01,max(pit_pass_log['Epit_y'])+0.01) 
ax.set_xlim(0,3) 
ax.set_title("0.05 M NaCl (50 mV/s)",fontsize = 10, y=0.96,x=0.57,weight='bold')
```

Text(0.57, 0.96, '0.05 M NaCl (50 mV/s)')

### hypothesis testing
#### null hypothesis 1: the Epass (V) is normally distributed
#### null hypothesis 2: the Epit (V) is normally distributed

Since the p-value is less than 0.05, we reject the null hypothesis. 
We have sufficient evidence to say that the sample data does not come from a normal distribution.

Since the p-value is not less than 0.05, we fail to reject the null hypothesis. 
We do not have sufficient evidence to say that the sample data does not come from a normal distribution.

#### normality tests

```
from scipy.stats import shapiro, normaltest, anderson

def test_normality(data, hypothesis_num):
    # Shapiro-Wilk Test
    stat, p = shapiro(data)
    print(f"p={p:.3f}")
    if p < 0.05:
        print(f"The null hypothesis {hypothesis_num} can be rejected")
    else:
        print(f"The null hypothesis {hypothesis_num} cannot be rejected: normal distribution")

    # D'Agostino and Pearson's Test
    stat, p = normaltest(data)
    print(f"p={p:.3f}")
    if p < 0.05:
        print(f"The null hypothesis {hypothesis_num} can be rejected")
    else:
        print(f"The null hypothesis {hypothesis_num} cannot be rejected: normal distribution")
    
    # Anderson-Darling Test
    result = anderson(data)
    for i in range(len(result.critical_values)):
        slevel, cvalues = result.significance_level[i], result.critical_values[i]
        if result.statistic < result.critical_values[i]:
            print(f'{slevel:.3f}: {cvalues:.3f}, data looks normal (fail to reject H0)')
        else:
            print(f'{slevel:.3f}: {cvalues:.3f}, data does not look normal (reject H0)')

# Testing normality for Epass_sort and Epit_sort
print("Epass")
test_normality(Epass_sort, 1)
print("\nEpit")
test_normality(Epit_sort, 2)
```

Epass
p=0.000
The null hypothesis 1 can be rejected
p=0.000
The null hypothesis 1 can be rejected
15.000: 0.501, data does not look normal (reject H0)
10.000: 0.571, data does not look normal (reject H0)
5.000: 0.685, data does not look normal (reject H0)
2.500: 0.799, data does not look normal (reject H0)
1.000: 0.951, data does not look normal (reject H0)

Epit
p=0.022
The null hypothesis 2 can be rejected
p=0.029
The null hypothesis 2 can be rejected
15.000: 0.523, data does not look normal (reject H0)
10.000: 0.596, data does not look normal (reject H0)
5.000: 0.715, data does not look normal (reject H0)
2.500: 0.834, data does not look normal (reject H0)
1.000: 0.992, data does not look normal (reject H0)

### mean, IQR and selected quantiles for the log(j) distributions

```
# mean of log(j)
m=df_log.mean(axis=1) 

quantile_min=np.nanpercentile(df_log, 0.35,axis=1) 
Q1=np.nanpercentile(df_log,25,axis=1)
median=np.nanpercentile(df_log,50,axis=1)
Q3=np.nanpercentile(df_log,75,axis=1)
quantile_max=np.nanpercentile(df_log, 99.65,axis=1) 
IQR=pd.DataFrame({"Qmin":quantile_min,"Q1":Q1,"median":median,"Q3":Q3,"Qmax":quantile_max,"mean":m}) 
IQR
```

          Qmin        Q1    median        Q3      Qmax      mean
0     1.832511  2.028806  2.133541  2.254426  2.960106  2.162286
1     1.784069  2.028806  2.101357  2.239988  3.684459  2.222924
2     1.841848  2.066595  2.163505  2.266167  3.713693  2.245517
3     1.236542  2.066595  2.163505  2.217862  2.893057  2.137088
4     1.949023  2.083976  2.163505  2.288443  2.884549  2.204987
...        ...       ...       ...       ...       ...       ...
2212  2.797696  4.628147  5.721752  6.082766  6.426111  5.213239
2213  2.796208  4.587952  5.725013  6.083977  6.426687  5.212950
2214  2.799870  4.559810  5.728455  6.085115  6.427246  5.211694
2215  2.810376  4.552567  5.731706  6.086317  6.427826  5.210727
2216  2.811100  4.555027  5.734990  6.087547  6.428415  5.212372

[2217 rows x 6 columns]

#### smoothing the IQR values of log(j)

```
IQR_ylow_log = IQR.copy()

column_names =  IQR.columns
for index, column in enumerate(column_names):
        
    lowess = sm.nonparametric.lowess
    ylow = lowess(IQR[column],E,frac= 0.15,return_sorted=False)
    IQR_ylow_log[column]=ylow
    
IQR_ylow_log
```

          Qmin        Q1    median        Q3      Qmax      mean
0     1.851389  2.088503  2.160299  2.272920  3.182058  2.216439
1     1.852115  2.089009  2.160879  2.273962  3.183795  2.217360
2     1.852841  2.089514  2.161459  2.275005  3.185533  2.218281
3     1.853566  2.090020  2.162039  2.276047  3.187270  2.219202
4     1.855016  2.091030  2.163198  2.278131  3.190745  2.221044
...        ...       ...       ...       ...       ...       ...
2212  2.566141  4.509064  5.961419  6.091692  6.430695  5.238750
2213  2.566368  4.512595  5.965725  6.092683  6.431243  5.240854
2214  2.566595  4.516126  5.970029  6.093673  6.431790  5.242957
2215  2.566822  4.519658  5.974335  6.094664  6.432338  5.245061
2216  2.567276  4.526719  5.982942  6.096645  6.433433  5.249266

[2217 rows x 6 columns]

### plotting the KDE of Epit/log(jpit) with selected quantile curves of log(j)

```
# further smoothing the log(j) curves for improved visualization of the Qmin curve in the KDE plots below 
IQR_ylow01_log = IQR.copy()

column_names =  IQR.columns
for index, column in enumerate(column_names):
        
    lowess = sm.nonparametric.lowess
    ylow = lowess(IQR[column],E,frac= 0.1,return_sorted=False)
    IQR_ylow01_log[column]=ylow
```

```
resolution=abs(np.diff(pit_pass_log["Epit_y"])).min()
nbins= round((pit_pass_log["Epit_y"].max()-pit_pass_log["Epit_y"].min())/resolution)

k = kde.gaussian_kde([pit_pass_log["Epit_x"],pit_pass_log["Epit_y"]])
xipit, yipit = np.mgrid[pit_pass_log["Epit_x"].min()-0.08:pit_pass_log["Epit_x"].max()+0.08:nbins*1j, pit_pass_log["Epit_y"].min()-0.8:pit_pass_log["Epit_y"].max()+0.8:nbins*1j]
zipit = k(np.vstack([xipit.flatten(), yipit.flatten()]))
z = np.ma.masked_array(zipit, zipit < 0.15)

fig, ax = plt.subplots(figsize=(18, 12))
plt.pcolormesh(xipit, yipit, z.reshape(xipit.shape), shading='auto',cmap="Reds")

ax.scatter(0,0,color="red",label="$E_{pit}$ (KDE)") # plot for the sake of the legend label

ax.plot(E , IQR_ylow01_log["Qmin"],color="lightgrey",linewidth=4,label="Qmin",alpha=0.5,zorder=1)    
ax.plot(E , IQR_ylow_log["Q1"], color="darkgray",linewidth=3,label="Q1",alpha=0.7,zorder=1) 
ax.plot(E , IQR_ylow_log["median"], color="k",linewidth=2,label="median",alpha=0.4,zorder=1) 
ax.plot(E , IQR_ylow_log["Q3"],color="darkgray",linewidth=3,label="Q3",alpha=0.7,zorder=1) 
ax.plot(E , IQR_ylow_log["Qmax"], color="lightgrey",linewidth=4,label="Qmax",alpha=0.5,zorder=1) 

ax.legend( loc ="upper left",prop={'size': 20})
ax.set_ylabel("log(j) (µA/cm²)")
ax.set_xlabel("E (V)")
ax.tick_params(axis='both', which='major', labelsize=18)
ax.xaxis.label.set_size(20)
ax.yaxis.label.set_size(20)

ax.set_xticks(np.arange(0.5,1.3544115,0.05)) 
ax.set_xlim(0.5-0.01,1.3544115+0.01) 
ax.set_ylim(np.log10(10), np.log10(4800000)) 

ax.set_title("0.05 M NaCl (50 mV/s)",fontsize = 20, y=0.94)

ax.yaxis.tick_right()
ax.yaxis.set_label_position("right")
```

### plotting the KDE of Epass/log(jpass) with selected quantile curves of log(j)

```
resolutionpass=abs(np.diff(pit_pass_log["Epass_y"].dropna())).min()
nbinspass= round((pit_pass_log["Epass_y"].max()-pit_pass_log["Epass_y"].dropna().min())/resolutionpass)

k = kde.gaussian_kde([pit_pass_log["Epass_x"].dropna(),pit_pass_log["Epass_y"].dropna()])
xipass, yipass = np.mgrid[pit_pass_log["Epass_x"].min()-0.08:pit_pass_log["Epass_x"].max()+0.8:nbinspass*1j, pit_pass_log["Epass_y"].min()-0.8:pit_pass_log["Epass_y"].max()+0.8:nbinspass*1j]
zipass = k(np.vstack([xipass.flatten(), yipass.flatten()]))
z = np.ma.masked_array(zipass, zipass < 0.15)

fig, ax = plt.subplots(figsize=(18, 12))
plt.pcolormesh(xipass, yipass, z.reshape(xipass.shape), shading='auto',cmap="Greens")

ax.scatter(0,0,color="green",label="$E_{pass}$ (KDE)") # plot for the sake of the legend label

ax.plot(E , IQR_ylow01_log["Qmin"],color="lightgrey",linewidth=4,label="Qmin",alpha=0.5,zorder=1)    
ax.plot(E , IQR_ylow_log["Q1"], color="darkgray",linewidth=3,label="Q1",alpha=0.7,zorder=1) 
ax.plot(E , IQR_ylow_log["median"], color="k",linewidth=2,label="median",alpha=0.4,zorder=1) 
ax.plot(E , IQR_ylow_log["Q3"],color="darkgray",linewidth=3,label="Q3",alpha=0.7,zorder=1) 
ax.plot(E , IQR_ylow_log["Qmax"], color="lightgrey",linewidth=4,label="Qmax",alpha=0.5,zorder=1) 

ax.legend( loc ="upper left",prop={'size': 20})
ax.set_ylabel("log(j) (µA/cm²)")
ax.set_xlabel("E (V)")
ax.tick_params(axis='both', which='major', labelsize=18)
ax.xaxis.label.set_size(20)
ax.yaxis.label.set_size(20)

ax.set_xticks(np.arange(0.5,1.3544115,0.05)) 
ax.set_xlim(0.5-0.01,1.3544115+0.01) 
ax.set_ylim(np.log10(10), np.log10(4800000)) 

ax.set_title("0.05 M NaCl (50 mV/s)",fontsize = 20, y=0.94)
```

Text(0.5, 0.94, '0.05 M NaCl (50 mV/s)')

## Epit and Epass estimations from the IQR and selected quantiles

### Epit

```
# for avoiding Warnings
plt.rcParams.update({'figure.max_open_warning': 0})
warnings.filterwarnings('ignore')

column_names =  IQR.columns

IQR_pit_E, IQR_pit_j = [],[]

#initialise the two models for part 1 and part 2
model1 = LinearRegression()
model2 = LinearRegression()

for index, column in enumerate(column_names):
    fig, ax = plt.subplots() 
    ax.plot(E , IQR[column], color = "cyan",zorder=1)
    ax.set_title(column)

    #initialise the r2 values
    r2_final1 = 0
    r2_final2 = 0
    
    if column not in ["Qmax"]:
        
        if column == "Qmin":
            limits_pit = range(interval_lower_i32,interval_upper_i32+1,1) 
            Epass_estimated=interval_lower_i32
        elif column == "median":    
            limits_pit = range(interval_lower_i22,interval_lower_i+1,1)     
            Epass_estimated=interval_lower_i22
        elif column == "Q3":    
            limits_pit = range(interval_lower_i12,interval_upper_i12+1,1)  
            Epass_estimated=interval_lower_i12 
        else:
            limits_pit = range(interval_lower_i,interval_upper_i+1,1)  
            Epass_estimated=Epass_estimated_i
        
        for limit in limits_pit:
            
            ax.plot(E.iloc[limits_pit[0]:limits_pit[-1]+1],IQR_ylow_log[column].iloc[limits_pit[0]:limits_pit[-1]+1], color = "black",linewidth=0.5,zorder=2) # ylow
        #split the data into the first part and second part
            dfE_1 =  E.iloc[Epass_estimated:limit+1]
            dfj_1 =  IQR_ylow_log.iloc[Epass_estimated:limit+1]
            if column == "Q3" or "Qmin":
                dfE_2 =  E.iloc[limit:limits_pit[-1]+1]
                dfj_2 =  IQR_ylow_log.iloc[limit:limits_pit[-1]+1]
                pass
            else:
                dfE_2 =  E.iloc[limit:]
                dfj_2 =  IQR_ylow_log.iloc[limit:]
                pass
            
            # split data
            X1,X2 = dfE_1.values.reshape(-1, 1),dfE_2.values.reshape(-1, 1)
            y1,y2 = dfj_1[column].values.reshape(-1, 1),dfj_2[column].values.reshape(-1, 1)

            # fit models and get predictions
            y_pred1 = model1.fit(X1, y1).predict(X1)
            y_pred2 = model2.fit(X2, y2).predict(X2)
            
            # update r2 and models if necessary
            r2_score1, r2_score2 = r2_score(y1, y_pred1), r2_score(y2, y_pred2)
            if r2_score1 > r2_final1:
                r2_final1, regr_final1 = r2_score1, model1
            if r2_score2 > r2_final2:
                r2_final2, regr_final2 = r2_score2, model2
                
        # calculate intersection
        a1,a2 = regr_final1.coef_[0],regr_final2.coef_[0]
        b1,b2 = regr_final1.intercept_,regr_final2.intercept_
        x_intersect = np.around((b1-b2)/(a2-a1),3) 
        E_tempo=E.round(3)
        try:
            xi=E_tempo[E_tempo<=x_intersect.item()].index[-1]
        except:
            xi=E_tempo[E_tempo>=x_intersect.item()].index[0]
            
        # try plotting with intersection            
        try:
            x1_reg,x2_reg=E.iloc[Epass_estimated:xi+1],E.iloc[xi:limits_pit[-1]+1]
            y1_reg, y2_reg = x1_reg*a1 + b1,x2_reg*a2 + b2
            ax.plot(x1_reg, y1_reg, linewidth = 2, color = 'green', linestyle = 'dashed')
            ax.plot(x2_reg, y2_reg, linewidth = 2, color = 'sienna', linestyle = 'dashed')
            ax.scatter(E.iloc[xi],np.mean([IQR[column].iloc[xi],IQR_ylow_log[column].iloc[xi]]),color="red",label="Epit")
            ax.legend() # Epass_j --> the mean between ylow and df_log
            IQR_pit_E.append(E.iloc[xi])
            IQR_pit_j.append(np.mean([IQR[column].iloc[xi],IQR_ylow_log[column].iloc[xi]])) # mean ylow log
        except ValueError:
            print(column)

    else: #Qmax
        ax.scatter(E.iloc[0],IQR_ylow_log[column].iloc[0], marker='.',s=200, c='r',linewidths=2,zorder=3)          
        IQR_pit_E.append(E.iloc[0])
        IQR_pit_j.append(IQR_ylow_log[column].iloc[0])
```

### Epass

```
plt.rcParams.update({'figure.max_open_warning': 0})
warnings.filterwarnings('ignore')

column_names = IQR.columns
IQR_pass_E, IQR_pass_j = [], []

model1 = LinearRegression()
model2 = LinearRegression()

for (index, column) in enumerate(column_names):
    fig, ax = plt.subplots()
    ax.plot(E, IQR[column], color="cyan", zorder=1)
    ax.set_title(column)

    if column not in ["Qmax", "mean", "Q3"]:
        limits_pass = range(interval_lower_ipass, interval_upper_ipass+1, 1)
        r2_final1, r2_final2 = 0, 0

        for limit in limits_pass:
            ax.plot(E.iloc[limits_pass[0]:limits_pass[-1]+1], IQR_ylow_log[column].iloc[limits_pass[0]:limits_pass[-1]+1], color="black", linewidth=0.5, zorder=2)

            # split data
            X1 = E.iloc[limits_pass[0]:limit+1].values.reshape(-1, 1)
            X2 = E.iloc[limit:limits_pass[-1]+1].values.reshape(-1, 1)
            y1 = IQR_ylow_log[column].iloc[limits_pass[0]:limit+1].values.reshape(-1, 1)
            y2 = IQR_ylow_log[column].iloc[limit:limits_pass[-1]+1].values.reshape(-1, 1)

            # fit models and get predictions
            y_pred1 = model1.fit(X1, y1).predict(X1)
            y_pred2 = model2.fit(X2, y2).predict(X2)

            # update r2 and models if necessary
            r2_score1, r2_score2 = r2_score(y1, y_pred1), r2_score(y2, y_pred2)
            if r2_score1 > r2_final1:
                r2_final1, regr_final1 = r2_score1, model1
            if r2_score2 > r2_final2:
                r2_final2, regr_final2 = r2_score2, model2

        # calculate intersection
        a1, a2 = regr_final1.coef_[0], regr_final2.coef_[0]
        b1, b2 = regr_final1.intercept_, regr_final2.intercept_
        x_intersect = np.around((b1 - b2) / (a2 - a1), 3)
        E_tempo = E.round(3)
        try:
            xi = E_tempo[E_tempo <= x_intersect.item()].index[-1]
        except IndexError:
            xi = E_tempo[E_tempo >= x_intersect.item()].index[0]

        # try plotting with intersection
        try:
            x1_reg, x2_reg = E.iloc[limits_pass[0]:xi+1], E.iloc[xi:limits_pass[-1]+1]
            y1_reg, y2_reg = x1_reg*a1 + b1, x2_reg*a2 + b2
            ax.plot(x1_reg, y1_reg, linewidth=2, color='green', linestyle='dashed')
            ax.plot(x2_reg, y2_reg, linewidth=2, color='sienna', linestyle='dashed')
            ax.scatter(E.iloc[xi], IQR_ylow_log[column].iloc[xi], marker='.', s=200, c='r', linewidths=2, zorder=3,label="Epass")
            ax.legend() 
            IQR_pass_E.append(E.iloc[xi])
            IQR_pass_j.append(IQR_ylow_log[column].iloc[xi])
        except ValueError:
            print(column)

    else:
        IQR_pass_E.append(np.nan)
        IQR_pass_j.append(np.nan)
```

#### storing the Epit (x,y) and Epass (x,y) values of the IQR curves in a df

```
pit_pass_IQR = pd.DataFrame({"Epit_x":IQR_pit_E,"Epit_y":IQR_pit_j,"Epass_x":IQR_pass_E,"Epass_y":IQR_pass_j})
pit_pass_IQR.index=IQR.columns
pit_pass_IQR.index.name="IQR"
pit_pass_IQR
```

          Epit_x    Epit_y   Epass_x   Epass_y
IQR                                           
Qmin    1.300394  2.531604  1.002228  2.320713
Q1      1.146275  2.990893  0.996429  2.829025
median  1.089206  3.149832  0.990326  3.088120
Q3      1.020234  4.235649       NaN       NaN
Qmax    0.500198  3.182058       NaN       NaN
mean    1.163366  3.890496       NaN       NaN

## central tendency estimates of Epass/log(jpass) and Epit/log(jpit)
### comparison of estimates from the maximum KDE (ground truth) with the median and mean proxy models

```
#median absolute deviation 
from scipy.stats import median_abs_deviation

df_mad=median_abs_deviation(df_log,axis=1)
```

```
fig, ax = plt.subplots(figsize=(18, 12))

ax.plot(E,IQR["median"], color="k",linewidth=2,label="median")
ax.fill_between(E, IQR["median"]-df_mad, IQR["median"]+df_mad,color="lightgrey",label="median absolute deviation")

ax.scatter(Epass_x_kde,Epass_y_kde,marker="o",facecolors='none',edgecolors="lime",s=500,label="$E_{pass}$ (ground truth)",linewidths=3,zorder=2)
ax.scatter(Epit_x_kde,Epit_y_kde,marker="o",facecolors='none',edgecolors="r",s=500,label="$E_{pit}$ (ground truth)",linewidths=3,zorder=2)

ax.scatter(pit_pass_IQR.loc["median"]["Epass_x"],pit_pass_IQR.loc["median"]["Epass_y"],marker="x",c="lime",s=500,label="$E_{pass}$ (median model)",linewidths=3,zorder=2)
ax.scatter(pit_pass_IQR.loc["median"]["Epit_x"],pit_pass_IQR.loc["median"]["Epit_y"],marker="x",c="red",s=500,label="$E_{pit}$ (median model)",linewidths=3,zorder=2)

ax.legend( loc ="upper left",prop={'size': 18})
ax.set_ylabel("log(j) (µA/cm²)")
ax.set_xlabel("E (V)")
ax.tick_params(axis='both', which='major', labelsize=16)
ax.xaxis.label.set_size(18)
ax.yaxis.label.set_size(18)

ax.set_xticks(np.arange(0.5,1.3544115,0.05)) 
ax.set_xlim(0.5-0.01,1.3544115+0.01) 
ax.set_ylim(np.log10(10), np.log10(4800000)) 

ax.set_title("0.05 M NaCl (50 mV/s)",fontsize = 18)
```

Text(0.5, 1.0, '0.05 M NaCl (50 mV/s)')

```
#standard deviation 
df_std=np.std(df_log,axis=1)
    
#standard error of the mean 
from scipy.stats import sem
df_sem=sem(df_log,axis=1)
```

```
fig, ax = plt.subplots(figsize=(18, 12))
ax.plot(E,m, color="k",linewidth=2,label="mean")

ax.plot(E,m+df_std, color="lightgrey",linewidth=1)
ax.plot(E,m-df_std, color="lightgrey",linewidth=1)
ax.fill_between(E,  m-df_std, m+df_std,color="lightgrey",label="standard deviation")

ax.plot(E,m+df_sem, color="grey",linewidth=1)
ax.plot(E,m-df_sem, color="grey",linewidth=1)
ax.fill_between(E, m-df_sem, m+df_sem,color="grey",label="standard error")

ax.scatter(Epass_x_kde,Epass_y_kde,marker="o",facecolors='none',edgecolors="lime",s=500,label="$E_{pass}$ (ground truth)",linewidths=3,zorder=2)
ax.scatter(Epit_x_kde,Epit_y_kde,marker="o",facecolors='none',edgecolors="r",s=500,label="$E_{pit}$ (ground truth)",linewidths=3,zorder=2)

ax.scatter(pit_pass_IQR.loc["mean"]["Epass_x"],pit_pass_IQR.loc["mean"]["Epass_y"],marker="x",c="lime",s=500,linewidths=3,zorder=2)
ax.scatter(pit_pass_IQR.loc["mean"]["Epit_x"],pit_pass_IQR.loc["mean"]["Epit_y"],marker="x",c="red",s=500,label="$E_{pit}$ (mean model)",linewidths=3,zorder=2)

ax.legend( loc ="upper left",prop={'size': 18})
ax.set_ylabel("log(j) (µA/cm²)")
ax.set_xlabel("E (V)")
ax.tick_params(axis='both', which='major', labelsize=16)
ax.xaxis.label.set_size(18)
ax.yaxis.label.set_size(18)

ax.set_xticks(np.arange(0.5,1.3544115,0.05)) 
ax.set_xlim(0.5-0.01,1.3544115+0.01) 
ax.set_ylim(np.log10(10), np.log10(4800000)) 

ax.set_title("0.05 M NaCl (50 mV/s)",fontsize = 18)
```

Text(0.5, 1.0, '0.05 M NaCl (50 mV/s)')

### storing the ground truth values of Epass/log(jpass) and Epit/log(jpit) and the mean-/median-based estimates in a df (and exporting it as a CSV file)

```
residuals_mean_median = pd.DataFrame(
[[Epass_x_kde,
Epass_y_kde,
Epit_x_kde,
Epit_y_kde,
pit_pass_IQR.loc["median"]["Epass_x"],
pit_pass_IQR.loc["median"]["Epass_y"],
pit_pass_IQR.loc["median"]["Epit_x"],
pit_pass_IQR.loc["median"]["Epit_y"],
pit_pass_IQR.loc["mean"]["Epass_x"],
pit_pass_IQR.loc["mean"]["Epass_y"],
pit_pass_IQR.loc["mean"]["Epit_x"],
pit_pass_IQR.loc["mean"]["Epit_y"],
Epass_x_kde-pit_pass_IQR.loc["median"]["Epass_x"], # computing residuals of estimation
Epass_y_kde-pit_pass_IQR.loc["median"]["Epass_y"],
Epit_x_kde-pit_pass_IQR.loc["median"]["Epit_x"],
Epit_y_kde-pit_pass_IQR.loc["median"]["Epit_y"],
Epass_x_kde-pit_pass_IQR.loc["mean"]["Epass_x"],
Epass_y_kde-pit_pass_IQR.loc["mean"]["Epass_y"],
Epit_x_kde-pit_pass_IQR.loc["mean"]["Epit_x"],
Epit_y_kde-pit_pass_IQR.loc["mean"]["Epit_y"]]], 
columns=["Epass","jpass","Epit","jpit",
        'median Epass','median jpass','median Epit','median jpit','mean Epass','mean jpass','mean Epit','mean jpit',
        'median Epass res','median jpass res','median Epit res','median jpit res','mean Epass res','mean jpass res','mean Epit res','mean jpit res'],
index=[4])
# choosing the directory for stotring the dataset
os.chdir(r"C:\Users\lbertolu\OneDrive - Vrije Universiteit Brussel\ULB\SECCM tests\pitting statistics paper draft\pape2")
residuals_mean_median.to_csv('residuals_mean_median_005_50.csv', index=True)
residuals_mean_median
```

      Epass     jpass      Epit      jpit  median Epass  median jpass  \
4  0.982919  3.102831  1.143834  3.127362      0.990326       3.08812   

   median Epit  median jpit  mean Epass  mean jpass  mean Epit  mean jpit  \
4     1.089206     3.149832         NaN         NaN   1.163366   3.890496   

   median Epass res  median jpass res  median Epit res  median jpit res  \
4         -0.007407          0.014711         0.054628         -0.02247   

   mean Epass res  mean jpass res  mean Epit res  mean jpit res  
4             NaN             NaN      -0.019532      -0.763134
